Repository: adityamoolya/PhaseField-Fracture-PyCalphad

# Al-7xxx Alloy Thermodynamic Analysis Project

> [!IMPORTANT]
> **This branch (`for_presentation`) was created specifically for presentation purposes.**
> 
> This branch contains only the final, polished work. For the complete development history, all commits, and the full codebase, please visit the **[main branch](../../tree/main)**.
> 
> **View full commit history:** [All commits on main](../../commits/main)

---

## 4. Methodology

## 7. Results and Discussion

### 7.1 Final Results

**Database Validation:**
- COST507-modified.tdb contains 243 phases
- All required elements (Al, Zn, Mg, Cu, Cr, Zr) available
- Relevant phases for eta-phase precipitation identified

File: mc_al_v2.035.tdb (part 1 of 7)

$************************************************************************** 
$
$ mc_al_v2.035.tdb
$
$************************RELEASE VERSION***********************************
$
$ MatCalc thermodynamic database for aluminium alloys.
$
$ Created 2021-03-18
$
$ This database contains edited and newly assessed thermodynamic data 
$ for Al-base alloys.
$ Thermodynamic parameters have been assessed at TU Wien 
$ by Povoden-Karadeniz Erwin. 
$
$ #########################################################################
$
$ use with MatCalc version 5.62.0.010 or higher
$
$ #########################################################################
$ 
$ Copyright and editor: Erwin Povoden-Karadeniz 
$ (erwin.povoden-karadeniz@tuwien.ac.at)
$
$ This database mc_al_v2.035.tdb is made available under the 
$ Open Database License: http://opendatacommons.org/licenses/odbl/1.0/. 
$ Any rights in individual contents of the database are licensed under the 
$ Database Contents License: http://opendatacommons.org/licenses/dbcl/1.0/. 
$
$ #########################################################################

$ The following assessments are incorporated in this database:
$
$ ... see list of publications in the reference section 
$ at the end of this file ...
$
$ The following elements are included in this database:
$
$ Al, Cr, Cu, Fe, Mg, Mn, Ni, Si, Ti, Zn, Zr


$ Ambit

$ This database version has been designed for thermokinetic simulations 
$ in Al-alloys containing additions of Cu,Fe,Mg,Mn,Si,Zn,Zr.
$ It has been tested  for Al-Cu-Fe-Mg-Mn-Si-Zn wrought and cast Al-alloys 
$ 2xxx, 6xxx and 7xxx from melting to room temperature. 
$ For kinetic simulations at low temperature, the low temperature limits 
$ of Gibbs energies were reduced 
$ from 298.15 K as given by Ref 0 to 273.00 K. 
$ For kinetic simulations at very high temperatures, the high temperature limits 
$ of Gibbs energies were in some cases extended to higher temperatures 
$ than given by Ref 0.  

$ This database is optimized in the Al-rich part, X(Al)>0.9, 
$ of the Al-Cr-Cu-Fe-Mg-Mn-Si-Zn system.

$ The following phases are included in this database.
$ They are listed in the order of their appearance in 
$ part D) Thermodynamic model parameters for phases. 
$ For their documentation see part D). 
$ Documentation and priority rankings suggested by the editor are visible 
$ in the MatCalc databases window after reading the database 
$ and marking the phase of interest.
$
$ M=constituent, M%=mayor constituent
$ Detailed descriptions of phases with relevance for precipitation 
$ are found in the thermodynamic descriptions part.  
$ 
$ LIQUID...........(M)1, random solution model
$
$ FCC_A1...........(M)1(VA)1, face centered cubic
$ (BCC_A2...........M1(VA)3, body centered cubic) low priority
$ HCP_A3...........(M)1(VA)0.5, hexagonal close-packed
$ (HCP_ZN..........(M,ZN%)1VA0.5) low priority 
$ (CBCC_A12.........M1VA1) low priority
$ (CUB_A13..........M1VA1) low priority
$ SI_DIAMOND_A4.....silicon, (AL,SI%,TI,ZN) 

$ intermetallic equilibrium phases with relevance in 2xxx, 6xxx, 7xxx alloys
$
$ AL4CR ...........orthorhombic epsilon-phase
$ AL11CR2..........monoclinic eta-phase 
$ AL13CR2..........monoclinic (Al)7(Cr,Al)1
$ ALCRCU_TAU.......Al16(Cr,Fe)3Cu
$ AL18CR2MG3 ......AL18CR2(MG,MN)3
$ AL9CR3SI ........AL9CR3SI
$ ALCRSI_T3.......(AL,SI)11CR4
$ AL13CR4SI4.......AL13CR4SI4
$ AL58CR31SI11 ....AL58CR31SI11
$ AL7CU2FE ........tetragonal
$ AL23CUFE4 .......Al23CuFe4
$ ALCUMN_T1........Al-Cu-Mn T1-phase
$ AL13FE4..........monoclinic AL0.6275(FE,MN)0.235(AL,SI,VA)0.1375
$ ALCRFEMNSI_A.....AL16(CR,FE,MN)4SI(AL%,SI)2 alpha-AlMnSi phase, cubic
$ AL8FEMNSI2.......Al16/23Fe2/23Mn2/23Si3/23
$ ALFEMNSI_B.......AL15SI1(AL,SI)4(FE,MN)6 beta-Al(Fe)MnSi phase
$ ALFENI_T1........monoclinic AL9/11(FE,NI)2/11 tau1 phase
$ ALFESI_T6........monoclinic AL0.598FE0.152SI0.10(AL,SI)0.15, 
$                  Al5FeSi Beta-tau6 phase, monoclinic 
$ AL12MN...........cubic AL1(FE,MN)0.08333 
$ AL3NI............ordered AL0.75(FE,NI)0.25
$ ALSC
$ AL2SC............AL0.667SC0.333
$ AL3SC............AL0.75SC0.25 
$ SC2AL
$ AL3TI_H..........high-temperature Al-Ti epsilon
$ AL3TI_L..........low-temperature Al-Ti epsilon
$ AL3ZR............AL3(SC,SI,ZR)
$ LC14_ZN2MG.......hexagonal Laves-phase (CU,NI,ZN)0.6667Mg0.3333 
$ MGALCUZN_T.......MG26(AL,MG%)6(AL%,CU%,MG,ZN%)48AL tau phase
$ MG2SI_B..........cubic MG2SI beta phase
$ PI_ALFEMGSI......hexagonal Al18Fe2Mg7Si10
$ Q_PHASE_L........hexagonal Al3Cu2Mg9Si7 Q-phase
$ Q_PHASE_H........hexagonal Al4Cu2Mg8Si7 Q-phase
$ S_PHASE..........orthorhombic Al2CuMg S-phase
$ SI2ZR............Si2Zr 
$ THETA_AL2CU......tetragonal AL2(AL,CU)

$ high priority metastable precipitates
$
$ AL_B_DP_.........monoclinic Al2Mg5Si4 beta double prime 
$                             (beta double-prime containing Al)
$ ALCRSI...........AlCrSi, metastable "alpha'", PRELIMINARY
$ ALMGZN_GP........Al8MgZn1.2
$ ALMG4ZN11
$ AL6MN............orthorhombic AL1(FE,MN)0.166667
$ BETA_DP..........monoclinic Mg5Si4(Si,Al)2 beta double prime
$ B_PRIME_L........Al3Mg9Si7, B-prime phase
$ B_PRIME_H........Al4Mg8Si7, B-prime phase
$ CL_MGSI..........disordered Mg-Si-Cocluster
$ CL_ALMGSI........disordered Al-Mg-Si-Cocluster
$ ETA_P_ALMGZN.....hexagonal Zn1.65Mg0.75Al0.6 eta prime 
$ GP_MAT...........Al2MgSi GP-zones, ordered
$ GP_MGSI..........GP-zones, Al-free. Simple model (Mg)1(Si)1
$ L12AL3ZR.........cubic Al3Zr
$ MGSI_B_P.........hexagonal close-packed Mg1.8Si beta prime
$ MG5SI6_B_DP......monoclinic Mg5Si6 beta double prime without Al
$ PRE_B_DP.........AlMg4Si6 PRE-beta double prime phase
$ TH_DP_GPB........Al6Cu2 Theta double-prime
$ TH_DP_GPB........composition set 1 (automatically created): 
$                  Al4Mg2Cu2 GPB-zones 
$ THETA_PRIME......AL2(AL,CU) theta prime phase
$ U1_PHASE.........Al2MgSi2
$ U2_PHASE.........Al4Mg4Si4

$ intermetallic phases with lower relevance for 2xxx, 6xxx, 7xxx Al-alloys 
$
$ ALCR 
$ ALCR2 
$ AL8CR5_H
$ AL8CR5_L 
$ AL9CR4_H 
$ AL9CR4_L 
$ AL2CU3_D .......(AL%,ZN)2CU3 delta phase                   
$ ALCU_E..........(AL%,CU,ZN)CU epsilon phase                     
$ ALCU_ETA........(AL%,CU)(CU%,ZN)
$ ALCU_G_D83.......AL4(AL,CU%)CU8 gamma phase
$ AL9CU11_Z.......(AL%,ZN)9CU11
$ ALCUMG_V.........AL5CU6MG2
$ ALCUZN_T........(AL%,ZN)(CU%,VA)
$ AL2FE...........(AL,SI)2/3(FE,MN,NI)1/3
$ AL5FE2..........(AL,SI)5/7(FE,MN,NI)2/7
$ AL5FE4..........(AL,FE,MN)
$ ALFENI_T2........AL5/7(FE,NI)2/7 tau2 phase
$ ALFENI_T3........AL0.71FE0.05NI0.24 tau3 phase
$ ALFESI_T1.......(AL,SI)0.625FE0.375 tau1 phase
$ ALFESI_T2........monoclinic AL0.5FE0.2SI0.1(AL,SI)0.2, 
$                  Al5Fe2Si2 Gamma-tau2
$ ALFESI_T3........AL0.55FE0.25SI0.20 tau3 phase
$ ALFESI_T4........tetragonal AL0.4166FE0.1667SI0.25(Al,SI)0.1667, 
$                  Al3FeSi2 Delta-tau4
$ ALFESI_T5........hexagonal AL0.6612FE0.19SI0.0496(AL,SI)0.0992, 
$                  Al8Fe2Si Alpha-tau5
$ ALFESI_T7.......(AL,SI)3/4FE1/4 tau7 phase
$ ALFESI_T8.......(AL,SI)2/3FE1/3 tau8 phase
$ ALFESI_T10.......AL0.6FE0.25SI0.15 tau10 phase
$ ALFESI_T11.......AL85/130FE30/130SI15/130 tau11 phase
$ AL12MG2CR........Al12(Mg,Si)2Cr
$ ALMGMN_T.........AL18MG3MN2, tau phase
$ AL4MN............hexagonal AL4(FE,MN)
$ AL8MN5_D810.....(AL%,SI)12MN4(AL,FE,MN)10
$ AL11MN4..........AL11(FE,MN)4
$ ALMNSI_B.........AL15SI(AL%,SI)4MN6 beta phase
$ ALMNSI_D.........AL2MNSI3 delta phase
$ AL3NI2...........AL3(AL,NI%)2(NI,VA%)
$ AL3NI5...........AL0.375NI0.625
$ ALM_D019........(AL,CR,TI%)3(AL%,CR,TI) 
$ AL3M_D022........(AL,TI)3(CR,TI)1 
$ ALSIZR_T1........(Al,Si)3Zr Tau1 phase
$ ALSIZR_T2........(Al,Si)Zr Tau2 phase
$ AL4SI5ZR3........AL4SI5ZR3 Tau3 phase
$ ALTI.............(Al%,Cr,Ti)(Al,Cr%,Ti%)
$ AL2TI
$ AL11TI5..........Al17Ti8
$ ALZNCU_G_H......(AL%,ZN)4(AL,CU%)CU8 gamma phase
$ ALZR.............ALZR
$ ALZR2............ALZR2
$ ALZR3............ALZR3
$ AL2ZR............AL2(ZR)
$ AL2ZR3...........AL2ZR3 
$ AL3ZR2...........AL3ZR2
$ AL3ZR4...........AL3ZR4
$ AL3ZR5...........AL3ZR5
$ AL4ZR5...........AL4ZR5
$ BETA_AL3MG2......cubic MG89(AL%,ZN)140
$ CR3MN5
$ CR3SI
$ CR5SI3
$ CRSI
$ CRSI2
$ CRZN13
$ CRZN17
$ CUMGSI_S.........CU16MG6SI7 sigma phase
$ CUMGSI_T.........CU3MG2SI, tau phase
$ CU15SI4_E........CU0.7895SI0.2105 epsilon phase (Ref 38)
$ CU19SI6_ETA......CU0.76SI0.24
$ CU33SI7_D........CU0.825SI0.175 delta phase
$ CU56SI11_G.......CU0.8358SI0.1642 gamma phase
$ CUZN_G..........(CU%,ZN)2(CU,ZN%)2CU3(MG,ZN)6, gamma phase
$ CUZR.............CUZR
$ CUZR2............CUZR2
$ CU5ZR............CU5ZR
$ CU8ZR3...........CU8ZR3
$ CU10ZR7..........CU10ZR7
$ CU51ZR14.........CU51ZR14
$ E_AL30MG23.......MG23(AL%,ZN)30 epsilon
$ FESI.............FE0.5SI0.5 
$ FESI2_H..........FE3(AL,SI)7 
$ FESI2_L..........FE1/3(AL,SI)2/3
$ FE2SI............FE2SI
$ FE5SI3...........FE5SI3
$ FETI
$ G_AL12MG17.......MG10(AL,MG%,ZN)24(AL%,MG,ZN)24 gamma phase
$ LAVES_C15........(AL,CU%,MG,SI,ZN%)2(AL,CU,MG%,SI,ZN) Laves phase 
$ LAVES_C36........(AL,CU%,MG,ZN)2(AL,CU,MG%,ZN) Laves phase
$ LC15_CU2MG......(CU,NI,ZN)0.6667Mg0.3333, Cu2Mg Laves-phase
$ LC16_CUMG2......(CU,NI)0.3333MG0.6667, Mg2Cu Laves-phase
$ LC16_NIMG2......(CU,NI%)0.3333MG0.6667, Mg2Ni Laves-phase
$ LC36_NI2MG......(CU,NI%,ZN)0.6667Mg0.3333, Ni2Mg Laves-phase
$ MGALZN_PHI.......MG6(AL,ZN)5 
$ MGZN.............MG12(AL,CU,ZN%)13
$ MG2ZN3...........MG2(AL,CU,ZN%)3
$ MG2ZN11..........MG(AL,CU,ZN%)11 
$ MG7ZN3...........MG51ZN20 
$ MNSI.............MnSi
$ MN3SI............Mn3Si
$ MN6SI............Mn17Si3 
$ MN9SI2...........Mn33Si7 
$ A_MNTI
$ B_MNTI
$ MN3TI
$ MN4TI
$ MN2ZR...........(MN,ZR)2(MN,ZR) 
$ Q_ALCUMG.........Al7Cu3Mg6 
$ SIGMA...........(AL,FE,MN,NI)8CR4(AL,CR,FE,MN,NI)18 
$ H_SIGMA..........Mn8Cr4(Cr,Mn)18
$ A_SIZR
$ B_SIZR
$ SIZR3............SIZR3  
$ SIZR2............SIZR2  
$ SI2ZR............Si2Zr 
$ SI2ZR3...........SI2ZR3  
$ SI3ZR5...........SI3ZR5
$ SI4ZR5_A.........SI4ZR5_ALPHA 
$ SI4ZR5_B.........SI4ZR5_BETA 
$ ZR_O.............ZR omega phase



$***************************************************************************
$
$ A) Definition of elements
$ From A. T. Dinsdale, SGTE data for pure elements (Ref 0)
$
$***************************************************************************
$
$Element     Standard state   mass [g/mol]    enthalpy_298    entropy_298
ELEMENT VA   VACUUM            0.0             0.00              0.00       !
ELEMENT AL   FCC_A1           26.98154         4540              28.30      !
ELEMENT CR   BCC_A2           51.996           4050              23.5429    !
ELEMENT CU   FCC_A1           63.546           5004.             33.15      !
ELEMENT FE   BCC_A2           55.847           4489.0            27.2797    !
ELEMENT MG   HCP_A3           24.305           4998.0            32.671     !
ELEMENT MN   BCC_A12          54.9380          4995.696          32.2206    !
ELEMENT NI   FCC_A1           58.69            4787.0            29.7955    !
ELEMENT SC   HCP_A3           44.956           0.00              0.00       !
ELEMENT SI   DIA_A4           28.0855          3217.             18.81      !
ELEMENT TI   HCP_A3           47.88            4824.0            30.72      !
ELEMENT ZN   HCP_A3           65.38            5656.7            41.631     !
ELEMENT ZR   HCP_A3           91.224           5566.3            39.181     !



$***************************************************************************
$
$ B) MatCalc specific commands
$
$***************************************************************************
$
$ Defines Al as reference element
REFERENCE_ELEMENT AL !
$
$ new MatCalc syntax (5.23.1036)
ATTACH_CONTRIBUTION GP_MAT FCC_A1 ORDER_DISORDER !
$
$ if phase TH_DP_GPB is selected, add composition set #1 for GPB Al4Cu2Mg2
ADD_COMPOSITION_SET TH_DP_GPB :MG:MG:AL:CU:CU: !
$
$***************************************************************************
$
$ MatCalc specific: enthalpy of vacancy formation
$
$***************************************************************************
$
$$ ############################ FCC_A1 ##########################
$
$ default for fcc_A1 is Al
PARAMETER HMVA(FCC_A1,*;0) 273.00 +64200; 6000.00  N
REF:pov10 !

PARAMETER HMVA(FCC_A1,AL:*;0) 273.00 +64200; 6000.00  N
REF:pov10 !
PARAMETER HMVA(FCC_A1,CU:*;0) 273.00 +125000; 6000.00  N
REF:pov10 !
PARAMETER HMVA(FCC_A1,FE:*;0) 273.00 +135000; 6000.00  N
REF:75 !
PARAMETER HMVA(FCC_A1,MG:*;0) 273.00 +64200; 6000.00  N
REF:pov11 !
PARAMETER HMVA(FCC_A1,NI:*;0) 273.00 +170000; 6000.00  N
REF:pov10 !
PARAMETER HMVA(FCC_A1,SI:*;0) 273.00 +64200; 6000.00  N
REF:pov11 !



$***************************************************************************
$
$ C) Gibbs energy functions (pure elements: SER-Standard elements references) 
$
$***************************************************************************
$
FUNCTION GHSERAL
 273.00 -7976.15+137.093038*T-24.3671976*T*LN(T)
 -1.884662E-3*T**2-0.877664E-6*T**3+74092*T**(-1); 700.00  Y
 -11276.24+223.048446*T-38.5844296*T*LN(T)
 +18.531982E-3*T**2-5.764227E-6*T**3+74092*T**(-1); 933.47  Y
 -11278.378+188.684153*T-31.748192*T*LN(T)-1.231E+28*T**(-9); 2900.00  N
REF:0 !
FUNCTION GHSERCR
 273.00 -8856.94+157.48*T-26.908*T*LN(T)
 +0.00189435*T**2-1.47721E-6*T**3+139250*T**(-1); 2180.00  Y
 -34869.344+344.18*T-50*T*LN(T)-2.88526E+32*T**(-9); 6000.00  N
REF:0 !
FUNCTION GHSERCU
 273.00 -7770.458+130.485235*T-24.112392*T*LN(T)
 -2.65684E-03*T**2+0.129223E-06*T**3+52478*T**(-1); 1357.77  Y
 -13542.026+183.803828*T-31.38*T*LN(T)+3.642E+29*T**(-9); 3200.00  N
REF:0 !
FUNCTION GHSERFE
 273.00 +1225.7+124.134*T-23.5143*T*LN(T)-0.00439752*T**2
 -5.89269E-8*T**3+77358.5*T**(-1); 1811.00  Y
 -25383.581+299.31255*T-46*T*LN(T)+2.2960305E+31*T**(-9); 6000.00  N
REF:0 !
FUNCTION GHSERMG
 273.00 -8367.34+143.675547*T-26.1849782*T*LN(T)+0.4858E-3*T**2
 -1.393669E-6*T**3+78950*T**(-1); 923.00  Y
 -14130.185+204.716215*T-34.3088*T*LN(T)+1038.192E25*T**(-9); 3000.00  N
REF:0 !
FUNCTION GHSERMN
 273.00 -8115.28+130.059*T-23.4582*T*LN(T)
 -7.34768E-3*T**2+69827.1*T**(-1); 1519.00  Y
 -28733.41+312.2648*T-48.0*T*LN(T)+1.656847E+30*T**(-9); 4000.00  N
REF:0 !
FUNCTION GHSERNI
 273.00 -5179.159+117.854*T-22.096*T*LN(T)-4.8407E-3*T**2; 1728.00  Y
 -27840.655+279.135*T-43.10*T*LN(T)+1.12754E+31*T**(-9); 3000.00  N
REF:0 !
FUNCTION GHSERSC 273.00 -8689.547+153.48097*T-28.1882*T*LN(T)
 +0.00321892*T**2-1.64531E-06*T**3+72177*T**(-1); 800  Y
 -7511.295+132.759582*T-24.9132*T*LN(T)-5.73295E-04*T**2
 -8.59345E-07*T**3; 1608.00  Y
 +261143.04-1817.922454*T+241.4410508*T*LN(T)-117.529396E-3*T**2
 +8.7398E-6*T**3-50607159*T**(-1); 2000.00  Y
 -30515.246+286.474338*T-44.2249*T*LN(T); 3200.00  N
REF:0 !
FUNCTION GHSERSI
 273.00 -8162.609+137.236859*T-22.8317533*T*LN(T)
 -1.912904E-3*T**2-0.003552E-6*T**3+176667*T**(-1); 1687.00  Y
 -9457.642+167.281367*T-27.196*T*LN(T)-4.2037E+30*T**(-9); 3600.00  N
REF:0 !
FUNCTION GHSERTI
 273.00 -8059.921+133.615208*T-23.9933*T*LN(T)
 -4.777975E-3*T**2+1.06716E-07*T**3+72636*T**(-1); 900.00  Y
 -7811.815+132.988068*T-23.9887*T*LN(T)
 -4.2033E-3*T**2-9.0876E-08*T**3+42680*T**(-1); 1155.00  Y
 +908.837+66.976538*T-14.9466*T*LN(T)
 -8.1465E-3*T**2+2.02715E-07*T**3-1477660*T**(-1); 1941.00  Y
 -124526.786+638.806871*T-87.2182461*T*LN(T)
 +8.204849E-3*T**2-3.04747E-07*T**3+36699805*T**(-1); 4000.00  N
REF:0 !
FUNCTION GHSERZN
 273.00 -7285.787+118.470069*T-23.701314*T*LN(T)-1.712034E-3*T**2
 -1.264963E-6*T**3; 692.68  Y
 -11070.559+172.34566*T-31.38*T*LN(T)+470.514E24*T**(-9); 1700.00  N
REF:0 !
FUNCTION GHSERZR
 273.00 -7827.595+125.64905*T-24.1618*T*LN(T)-4.37791E-3*T**2
 +34971*T**(-1); 2128.00  Y
 -26085.921+262.724183*T-42.144*T*LN(T)-1342.895E28*T**(-9); 6000.00  N
REF:0 !
$
$***************************************************************************
$
$ Gibbs energy functions other than SER
$
$***************************************************************************
$ bcc
FUNCTION GALBCC
 273.00 +10083-4.813*T+GHSERAL#; 6000.00  N
REF:0 !
FUNCTION GCUBCC
 273.00 +4017-1.255*T+GHSERCU#; 6000.00  N
REF:0 !
FUNCTION GMGBCC
 273.00 +3100.00-2.1*T+GHSERMG#; 6000.00  N
REF:0 !
FUNCTION GMNBCC
 273.00 -3235.3+127.85*T-23.7*T*LN(T)
 -0.00744271*T**2+60000*T**(-1); 1519.00  Y
 -23188.83+307.7043*T-48*T*LN(T)+1.265152E+30*T**(-9); 2000.00  N
REF:0 !
FUNCTION GNIBCC
 273.00 +8715.084-3.556*T+GHSERNI#; 6000.00  N
REF:0 !
FUNCTION GSCBCC    
 273.00 -6709.819+152.456835*T-28.1882*T*LN(T)+0.00321892*T**2
 -1.64531E-06*T**3+72177*T**(-1); 800.00  Y
 -5531.567+131.735447*T-24.91321*T*LN(T)-5.73296E-04*T**2
 -8.59344833E-07*T**3; 1000.00  Y
 +230161.408-2004.054685*T+276.7666402*T*LN(T)-167.120107E-3*T**2
 +15.637371E-6*T**3-33783257*T**(-1); 1608  Y
 -25928.011+283.642312*T-44.2249*T*LN(T); 3200.00  N 
REF:0 ! 
FUNCTION GSIBCC
 273.00 +47000-22.5*T+GHSERSI#; 6000.00  N
REF:0 !
FUNCTION GTIBCC
 273.00 +6787.856+1.098972*T-1.5835*T*LN(T)
 +4.11413E-3*T**2-0.385519E-6*T**3-65428*T**(-1)+GHSERTI#; 900.00  Y
 +6539.750+1.726111*T-1.5881*T*LN(T)
 +3.539455E-3*T**2-0.187927E-6*T**3-35472*T**(-1)+GHSERTI#; 1155.00  Y
 +5758.548+38.389841*T-7.4305*T*LN(T)
 +9.363570E-3*T**2-1.048055E-6*T**3-525090*T**(-1)+GHSERTI#; 1941.00  Y
 +151010.046-821.233343*T+106.3083366*T*LN(T)
 -30.213169E-3*T**2+1.533611E-6*T**3-35299304*T**(-1)+GHSERTI#; 4000.00  N
REF:0 !
FUNCTION GZNBCC  273.00 +2886.96-2.5104*T+GHSERZN#; 6000.00 N 
REF:0 !
FUNCTION GZRBCC       
  273.00 -525.539+124.9457*T-25.607406*T*LN(T)
  -3.40084E-4*T**2-9.7289735E-9*T**3-7.6142894E-11*T**4
  +25233*T**(-1); 2128.00  Y
  -30705.955+264.284163*T-42.144*T*LN(T)+1.276058E+32*T**(-9); 6000.00  N
REF:0 !
$$
$ fcc functions
FUNCTION GCRFCC
 273.00 +7284+0.163*T+GHSERCR#; 6000.00  N
REF:0 !
FUNCTION GFEFCC
 273.00 -1462.4+8.282*T-1.15*T*LN(T)+6.4E-04*T**2+GHSERFE#; 1811.00  Y
 -27098.266+300.25256*T-46*T*LN(T)+2.78854E+31*T**(-9); 6000.00  N
REF:0 !
FUNCTION GMNFCC
 273.00 -3439.3+131.884*T-24.5177*T*LN(T)
 -0.006*T**2+69600*T**(-1); 1519.00  Y
 -26070.1+309.6664*T-48*T*LN(T)+3.86196E+30*T**(-9); 2000.00  N
REF:0 !
FUNCTION GSCFCC 
 273.00 -3689.547+153.48097*T-28.1882*T*LN(T)+0.00321892*T**2
 -1.64531E-06*T**3+72177*T**(-1); 800.00  Y
 -2511.295+132.759582*T-24.9132*T*LN(T)-5.73295E-04*T**2
 -8.59345E-07*T**3; 1600.00  Y
 +266143.04-1817.92245*T+241.441051*T*LN(T)-0.117529396*T**2+8.7398E-06*T**3
 -50607159*T**(-1); 2000.00  Y
 -25515.246+286.474338*T-44.2249*T*LN(T); 3200.00  N
REF:0 !
FUNCTION GTIFCC 
 273.00 +6000.0-0.1*T+GHSERTI#; 6000.00  N
REF:0 !
FUNCTION GZNFCC 
 273.00 +2969.82-1.56968*T+GHSERZN#; 6000.00  N
REF:0 !
$$
$ hcp functions
FUNCTION  GALHCP
 273.00 +5481.0-1.8*T+GHSERAL#; 6000.00  N
REF:0 !
FUNCTION GCRHCP
 273.00 +4438.00+GHSERCR#; 6000.00  N
REF:0 !
$$
$ other phase specific functions
FUNCTION GCZBCC 
 273.00 +0.5*L0+2*P1+GCUBCC#+GZNBCC#; 6000.00  N
REF:31 !
FUNCTION ETCFESI
 273.00 +63; 6000.00  N
REF:31 !
FUNCTION GCUMG2 273.00 -9540+0.862*T; 6000.00  N
REF:43 !
FUNCTION GCU2MG
 273.00 -9270-42.588*T+6.6537*T*LN(T)-0.005732*T**2; 6000.00  N
REF:43 !
FUNCTION FESIW1    
 273.00 +1260*R; 6000.00  N
REF:31 !
FUNCTION FSL0BCC   
 273.00 -27809+11.62*T; 6000.00  N
REF:31 !
FUNCTION FSL1BCC   
 273.00 -11544; 6000.00  N
REF:31 !
FUNCTION FSL2BCC   
 273.00 +3890; 6000.00  N
REF:31 !
FUNCTION GNIMG2
 273.00 -12763+10.531*T-1.5182*T*ln(T)+0.003107*T**2; 6000.00  N
REF:43 !
FUNCTION GNI2MG
 273.00 -17808+18.302*T-2.1683*T*ln(T)+0.001832*T**2; 6000.00  N
REF:43 !
FUNCTION GZN2MG 
 273.00 -11682.7+3.5356*T; 6000.00  N
REF:43 !
FUNCTION L0 
 273.00 -51595.87+13.06392*T; 6000.00  N 
REF:31 !
FUNCTION P1      
 273.00 -3085; 6000.00  N
REF:31 !
FUNCTION R         
 273.00 +8.31451; 6000.00  N !
FUNCTION VPHA 270.00 -274527.45+13.0*T; 6000.00  N
REF:31 !
$
$ Functions for ordered GP based on the modeling of Al-Li, 
$ Hallstedt et al., Int. J. Mater. Res. 98 (2007) 961-969. (pov)
FUNCTION UFALMG 273.00 -500+0.45185*T; 6000.00  N
REF:85 !
FUNCTION L0FALMG 273.00 +3305.25-2.4*T; 6000.00  N
REF:85 !
FUNCTION L1FALMG 273.00 +56.25+0.025*T; 6000.00  N
REF:85 !
FUNCTION L2FALMG 273.00 -325+0.16945*T; 6000.00  N
REF:85 !
FUNCTION GFAL3MG 273.00 +3*UFALMG#; 6000.00  N
REF:85 !
FUNCTION GFAL2MG2 273.00 +4*UFALMG#; 6000.00  N
REF:85 !
FUNCTION GFALMG3 273.00  +3*UFALMG#; 6000.00  N
REF:85 !
$ reciprocal parameter (pov)
FUNCTION SFALMG 273.00 -1000+1*UFALMG#; 6000.00  N
REF:85 !
$ interaction parameters for the disordered phase (pov)
FUNCTION LDF0ALMG 273.00 +1*GFAL3MG#+1.5*GFAL2MG2#+1*GFALMG3#
 +1.5*SFALMG#+4*L0FALMG#; 6000.00  N
REF:85 !
FUNCTION LDF1ALMG 273.00 +2*GFAL3MG#-2*GFALMG3#+4*L1FALMG#; 6000.00  N
REF:85 !
FUNCTION LDF2ALMG 273.00 +1*GFAL3MG#-1.5*GFAL2MG2#+1*GFALMG3#
 -1.5*SFALMG#+4*L2FALMG#; 6000.00  N
REF:85 !
$
FUNCTION UFALSI 273.00 -8000; 6000.00  N
REF:85 !
FUNCTION L0FALSI 273.00 +1e-8; 6000.00  N
REF:85 !
FUNCTION L1FALSI 273.00 +1e-8; 6000.00  N
REF:85 !
FUNCTION L2FALSI 273.00 +1e-8; 6000.00  N
REF:85 !
FUNCTION GFAL3SI 273.00 +3750+3*UFALSI#; 6000.00  N
REF:85 !
FUNCTION GFAL2SI2 273.00 +4*UFALSI#; 6000.00  N
REF:85 !
FUNCTION GFALSI3 273.00 +5000+3*UFALSI#; 6000.00  N
REF:85 !
FUNCTION SFALSI 273.00 +UFALSI#; 6000.00  N
REF:85 !
FUNCTION LDF0ALSI 273.00 +95691.09-0.09584*T+1*GFAL3SI#
 +1.5*GFAL2SI2#+1*GFALSI3#+1.5*SFALSI#; 6000.00  N
REF:85 !
FUNCTION LDF1ALSI 273.00 +2500+2*GFAL3SI#-2*GFALSI3#; 6000.00  N
REF:85 !
FUNCTION LDF2ALSI 273.00 -20735+1*GFAL3SI#-1.5*GFAL2SI2#
 +1*GFALSI3#-1.5*SFALSI#; 6000.00  N
REF:85 !
$
FUNCTION UFSIMG 273.00 -16000; 6000.00  N
REF:85 !
FUNCTION L0FSIMG 273.00 +2000; 6000.00  N
REF:85 !
FUNCTION L1FSIMG 273.00 +1e-8; 6000.00  N
REF:85 !
FUNCTION L2FSIMG 273.00 +1e-8; 6000.00  N
REF:85 !
FUNCTION GFSI3MG 273.00 +2000+3*UFSIMG#; 6000.00  N
REF:85 !
FUNCTION GFSI2MG2 273.00 +4*UFSIMG#; 6000.00  N
REF:85 !
FUNCTION GFSIMG3 273.00 +3*UFSIMG#; 6000.00  N
REF:85 !
FUNCTION SFSIMG 273.00 +UFSIMG#; 6000.00  N
REF:85 !
FUNCTION LDF0SIMG 273.00 +200000+0.89361*T+1*GFSI3MG#
 +1.5*GFSI2MG2#+1*GFSIMG3#+1.5*SFSIMG#; 6000.00  N
REF:85 !
FUNCTION LDF1SIMG 273.00 +2*GFSI3MG#-2*GFSIMG3#; 6000.00  N
REF:85 !
FUNCTION LDF2SIMG 273.00 -24000+1*GFSI3MG#-1.5*GFSI2MG2#
 +1*GFSIMG3#-1.5*SFSIMG#; 6000.00  N
REF:85 !
$
$ ternary parameters for GP_MAT modeling
FUNCTION GFAL2MGSI 273.00 +2*UFALMG#+2*UFALSI#+UFSIMG#; 6000.00  N
REF:85 !
FUNCTION GFSI2ALMG 273.00 +2*UFALSI#+2*UFSIMG#+UFALMG#; 6000.00  N
REF:85 !
FUNCTION GFMG2ALSI 273.00 +2800+2*UFALMG#+2*UFSIMG#+UFALSI#; 6000.00  N
REF:85 !
$ reciprocal parameter
FUNCTION SFALMGSI 273.00 +0.5*UFALMG#+0.5*UFALSI#-0.5*UFSIMG#; 6000.00  N
REF:85 !
$
$ Others
$
FUNCTION GAL8CR5 273.00 +8*GHSERAL#+5*GHSERCR#-252507.8
 +10.3963*T; 6000.00  N
REF:69 !
FUNCTION GAL4CR 273.00 +4*GHSERAL#+GHSERCR#-79750+9.8532*T; 6000.00  N
REF:69 !
$ 
$ to be optimized
FUNCTION UNASS 273.00 +1e-8; 6000.00  N !
$
$***************************************************************************
$
$ Liquid functions
$
$***************************************************************************
$
FUNCTION GSCLIQ
 273.00 +6478.66+45.427539*T-10.7967803*T*LN(T)-20.636524E-3*T**2
 +2.13106E-6*T**3-158106*T**(-1); 1608  Y
 -11832.111+275.871695*T-44.2249*T*LN(T); 6000  N
REF:0 !
$
FUNCTION GZRLIQ
 273.00 +18147.703-9.080762*T+1.6275E-22*T**7+GHSERZR#; 2128.00  Y
 +17804.649-8.91153*T+1.343E+31*T**(-9)+GHSERZR#; 6000.00  N
REF:31 !



$***************************************************************************
$***************************************************************************
$
$ Thermodynamic descriptions of phases
$
$***************************************************************************
$***************************************************************************
$
$###########################################################################
$                   THERMODYNAMIC DATA: LIQUID
$###########################################################################
$
 PHASE LIQUID % 1  1.0 > 
Random substitutional model. 
>> 6 !
    CONSTITUENT LIQUID  : AL,CR,CU,FE,MG,MN,NI,SC,SI,TI,ZN,ZR : !
$
$---------------------------------------
$ LIQUID, elementary parameters
$---------------------------------------
$
PARAMETER G(LIQUID,AL;0)
 273.00 +11005.029-11.841867*T+7.934E-20*T**7+GHSERAL#; 700.00  Y
 +11005.03-11.841867*T+7.9337E-20*T**7+GHSERAL#; 933.47  Y
 +10482.382-11.253974*T+1.231E+28*T**(-9)+GHSERAL#; 2900.00  N
REF:0 !
PARAMETER G(LIQUID,CR;0)
 273.00 +24339.955-11.420225*T+2.37615E-21*T**7+GHSERCR#; 2180.00  Y
 +18409.36-8.563683*T+2.88526E+32*T**(-9)+GHSERCR#; 6000.00  N
REF:0 !
PARAMETER G(LIQUID,CU;0)
 273.00 +12964.736-9.511904*T-5.849E-21*T**7+GHSERCU#; 1357.77  Y
 +13495.481-9.922344*T-3.642E+29*T**(-9)+GHSERCU#; 3200.00  N
REF:0 !
PARAMETER G(LIQUID,FE;0)
 273.00 +12040.17-6.55843*T-3.6751551E-21*T**7+GHSERFE#; 1811.00  Y
 -10839.7+291.302*T-46*T*LN(T); 6000.00  N
REF:21 !
PARAMETER G(LIQUID,MG;0)
 273.00 +8202.243-8.83693*T+GHSERMG#-8.0176E-20*T**7; 923.00  Y
 +8690.316-9.392158*T+GHSERMG#-1.038192E+28*T**(-9); 6000.00  N
REF:31 !
PARAMETER G(LIQUID,MN;0)
 273.00 +17859.91-12.6208*T-4.419297E-21*T**7+GHSERMN#; 1519.00  Y
 +18739.51-13.2288*T-1.656847E+30*T**(-9)+GHSERMN#; 2000.00  N
REF:0 !
PARAMETER G(LIQUID,NI;0)
 273.00 +16414.686-9.397*T-3.82318E-21*T**7+GHSERNI#; 1728.00  Y
 +18290.88-10.537*T-1.12754E+31*T**(-9)+GHSERNI#; 3000.00  N
REF:0 !
PARAMETER G(LIQUID,SC;0)
 273.00 +GSCLIQ#; 3200.00  N
REF:0 !
PARAMETER G(LIQUID,SI;0)
 273.00 +50696.36-30.099439*T+2.0931E-21*T**7+GHSERSI#; 1687.00  Y
 +49828.165-29.559068*T+4.2037E+30*T**(-9)+GHSERSI#; 3600.00  N
REF:0 !
PARAMETER G(LIQUID,TI;0)
 273.00 +12194.415-6.980938*T+GHSERTI#; 1300.00  Y
 +368610.36-2620.999038*T+357.005867*T*LN(T)
 -155.262855E-3*T**2+12.254402E-6*T**3-65556856*T**(-1)+GHSERTI#; 1941.00  Y
 +104639.72-340.070171*T+40.9282461*T*LN(T)
 -8.204849E-3*T**2+0.304747E-6*T**3-36699805*T**(-1)+GHSERTI#; 4000.00  N
REF:0 !
PARAMETER G(LIQUID,ZN;0)
 273.00 -128.574+108.177079*T-23.701314*T*LN(T)-1.712034E-3*T**2
 -1.264963E-6*T**3-358.958E-21*T**7; 692.68  Y
 -3620.391+161.608594*T-31.38*T*LN(T); 1700.00  N
REF:31 !
PARAMETER G(LIQUID,ZR;0)
 273.00 +GZRLIQ#; 6000.00  N
REF:31 !
$
$---------------------------------------
$ LIQUID, binary interaction parameters
$---------------------------------------
$
PARAMETER L(LIQUID,AL,CR;0) 273.00 -37139.1+2.0110*T; 6000.00  N
REF:68 !
PARAMETER L(LIQUID,AL,CR;1) 273.00 -15698.7+7.4555*T; 6000.00  N
REF:68 !
PARAMETER L(LIQUID,AL,CU;0) 273.00 -66054+8.363*T; 6000.00  N
REF:78 !
PARAMETER L(LIQUID,AL,CU;1) 273.00 +32489-8.524*T; 6000.00  N
REF:78 !
PARAMETER L(LIQUID,AL,CU;2) 273.00 +7420-10.702*T; 6000.00  N
REF:78 !
PARAMETER L(LIQUID,AL,FE;0) 273.00 -91976.5+22.1314*T; 6000.00  N
REF:31 !
PARAMETER L(LIQUID,AL,FE;1) 273.00 -5672.58+4.8728*T; 6000.00  N
REF:31 !
PARAMETER L(LIQUID,AL,FE;2) 273.00 +121.9; 6000.00  N
REF:31 !
PARAMETER L(LIQUID,AL,MG;0) 273.00 -12000.0+8.566*T; 6000.00  N
REF:31 !
PARAMETER L(LIQUID,AL,MG;1) 273.00 +1894.0-3.000*T; 6000.00  N
REF:31 !
PARAMETER L(LIQUID,AL,MG;2) 273.00 +2000.0; 6000.00  N
REF:31 !
PARAMETER L(LIQUID,AL,MN;0) 273.00 -70584.9+28.22693*T; 6000.00  N
REF:51 !
PARAMETER L(LIQUID,AL,MN;1) 273.00 -13293.5+9.82551*T; 6000.00  N
REF:51 !
PARAMETER L(LIQUID,AL,NI;0) 273.00 -204000+42*T; 6000.00  N
REF:pov09 !
PARAMETER L(LIQUID,AL,NI;1) 273.00 -10185.79+5.8714*T; 6000.00  N
REF:28 !
PARAMETER L(LIQUID,AL,NI;2) 273.00 +81204.81-31.95713*T; 6000.00  N
REF:28 !
PARAMETER L(LIQUID,AL,NI;3) 273.00 +4365.35-2.51632*T; 6000.00  N
REF:28 !
PARAMETER L(LIQUID,AL,NI;4) 273.00 -22101.64+13.16341*T; 6000.00  N
REF:28 !
PARAMETER L(LIQUID,AL,SC;0) 273.00 -155000+10*T; 6000.00  N
REF:pov13 !
PARAMETER L(LIQUID,AL,SC;1) 273.00 +20000; 6000.00  N
REF:pov13 !
PARAMETER L(LIQUID,AL,SC;2) 273.00 +15000; 6000.00  N
REF:pov13 !
PARAMETER L(LIQUID,AL,SI;0) 273.00 -11340.1-1.23394*T; 6000.00  N
REF:81 !
PARAMETER L(LIQUID,AL,SI;1) 273.00 -3530.93+1.35993*T; 6000.00  N
REF:81 !
PARAMETER L(LIQUID,AL,SI;2) 273.00 +2265.39; 6000.00  N
REF:81 !
PARAMETER L(LIQUID,AL,TI;0) 273.00 -118048+41.972*T; 6000.00  N
REF:77 !
PARAMETER L(LIQUID,AL,TI;1) 273.00 -23613+19.704*T; 6000.00  N
REF:77 !
PARAMETER L(LIQUID,AL,TI;2) 273.00 +34757-13.844*T; 6000.00  N
REF:77 !
PARAMETER L(LIQUID,AL,ZN;0) 273.00 +10465.55-3.39259*T; 6000.00  N
REF:31 !
PARAMETER L(LIQUID,AL,ZR;0) 273.00 -150000+45.7*T; 6000.00  N
REF:83 !
PARAMETER L(LIQUID,AL,ZR;1) 273.00 -40000+23*T; 6000.00  N
REF:83 !
PARAMETER L(LIQUID,AL,ZR;2) 273.00 +15750; 6000.00  N
REF:31 !
PARAMETER L(LIQUID,CR,CU;0) 273.00 +83730-105.12*T+10*T*ln(T); 6000.00  N
REF:TURCH !
PARAMETER L(LIQUID,CR,CU;1) 273.00 -1371.45; 6000.00  N
REF:TURCH !
PARAMETER L(LIQUID,CR,CU;2) 273.00 -1271.47; 6000.00  N
REF:TURCH !
PARAMETER L(LIQUID,CR,FE;0) 273.00 -17737+7.996546*T; 6000.00  N
REF:8 !
PARAMETER L(LIQUID,CR,FE;1) 273.00 -1331; 6000.00  N
REF:8 !
PARAMETER L(LIQUID,CR,MG;0) 273.00 +94500.0; 6000.00  N 
REF:31 !
PARAMETER L(LIQUID,CR,MG;1) 273.00 +12500.0; 6000.00  N
REF:31 !
PARAMETER L(LIQUID,CR,MN;0) 273.00 -15009+13.6587*T; 6000.00  N
REF:8 !
PARAMETER L(LIQUID,CR,MN;1) 273.00 +504+0.9479*T; 6000.00  N
REF:8 !
PARAMETER L(LIQUID,CR,NI;0) 273.00 +318-7.3318*T; 6000.00  N
REF:3 !
PARAMETER L(LIQUID,CR,NI;1) 273.00 +16941-6.3696*T; 6000.00  N
REF:3 !
PARAMETER L(LIQUID,CR,SI;0) 273.00 -128000+21.23883*T; 6000.00  N
REF:82 !
PARAMETER L(LIQUID,CR,SI;1) 273.00 -50016.61+14.31913*T; 6000.00  N
REF:82 !
PARAMETER L(LIQUID,CR,TI;0) 273.00 +5250; 6000.00  N
REF:70 !
PARAMETER L(LIQUID,CR,TI;1) 273.00 +1500; 6000.00  N
REF:70 !
PARAMETER L(LIQUID,CR,ZN;0) 273.00 +19000; 6000.00  N
REF:31 !
PARAMETER L(LIQUID,CR,ZN;1) 273.00 -1000; 6000.00  N
REF:31 !
PARAMETER L(LIQUID,CR,ZR;0) 273.00 -12971.34+1.20015*T; 6000.00  N
REF:31 !
PARAMETER L(LIQUID,CR,ZR;1) 273.00 +8025.96-0.74259*T; 6000.00  N
REF:31 !
PARAMETER L(LIQUID,CR,ZR;2) 273.00 -9984.87+.92383*T; 6000.00  N
REF:31 !
PARAMETER L(LIQUID,CU,FE;0) 273.00 +73316.72-142.79*T
 +15.82*T*ln(T); 6000.00  N
REF:24 !
PARAMETER L(LIQUID,CU,FE;1) 273.00 +9100.15-5.94*T; 6000.00  N
REF:24 !
PARAMETER L(LIQUID,CU,FE;2) 273.00 +2428.96; 6000.00  N
REF:24 !
PARAMETER L(LIQUID,CU,FE;3) 273.00 -233.62; 6000.00  N
REF:24 !
PARAMETER L(LIQUID,CU,MG;0) 273.00 -36984+4.7561*T; 6000.00  N
REF:49 !
PARAMETER L(LIQUID,CU,MG;1) 273.00 -8191.29; 6000.00  N
REF:49 !
PARAMETER L(LIQUID,CU,MN;0) 273.00 +1118.55-5.6225*T; 6000.00  N
REF:26 !
PARAMETER L(LIQUID,CU,MN;1) 273.00 -10915.375; 6000.00  N
REF:26 !
PARAMETER L(LIQUID,CU,NI;0) 273.00 +11760+1.084*T; 6000.00  N
REF:45 !
PARAMETER L(LIQUID,CU,NI;1) 273.00 -1672; 6000.00  N
REF:45 !
PARAMETER L(LIQUID,CU,SI;0) 273.00 -39688.86+14.27467*T; 6000.00  N
REF:31 !
PARAMETER L(LIQUID,CU,SI;1) 273.00 -49937.13+29.78960*T; 6000.00  N
REF:31 !
PARAMETER L(LIQUID,CU,SI;2) 273.00 -31810.16+18.00804*T; 6000.00  N
REF:31 !
PARAMETER L(LIQUID,CU,ZN;0) 273.00 -40695.54+12.65269*T; 6000.00  N
REF:31 !
PARAMETER L(LIQUID,CU,ZN;1) 273.00 +4402.72-6.55425*T; 6000.00  N
REF:31 !
PARAMETER L(LIQUID,CU,ZN;2) 273.00 +7818.10-3.25416*T; 6000.00  N
REF:31 !
PARAMETER L(LIQUID,CU,ZR;0) 273.00 -61685.53+11.29235*T; 6000.00  N
REF:31 !
PARAMETER L(LIQUID,CU,ZR;1) 273.00 -8830.66+5.04565*T; 6000.00  N
REF:31 !
PARAMETER L(LIQUID,FE,MG;0) 273.00 +61343.0+1.5*T; 6000.00  N
REF:31 !
PARAMETER L(LIQUID,FE,MG;1) 273.00 -2700.0; 6000.00  N
REF:31 !
PARAMETER L(LIQUID,FE,MN;0) 273.00 -3950+0.489*T; 6000.00  N
REF:6 !
PARAMETER L(LIQUID,FE,MN;1) 273.00 +1145; 6000.00  N
REF:6 !
PARAMETER L(LIQUID,FE,NI;0) 273.00 -18378.86+6.03912*T; 6000.00  N
REF:7 !
PARAMETER L(LIQUID,FE,NI;1) 273.00 +9228.1-3.54642*T; 6000.00  N
REF:7 !
PARAMETER L(LIQUID,FE,SI;0) 273.00 -164435+41.977*T; 6000.00  N
REF:11 !
PARAMETER L(LIQUID,FE,SI;1) 273.00 -21.523*T; 6000.00  N
REF:11 !
PARAMETER L(LIQUID,FE,SI;2) 273.00 +5220+5.726*T; 6000.00  N
REF:11 !
PARAMETER L(LIQUID,FE,SI;3) 273.00 -28955+26.275*T; 6000.00  N
REF:11 !
PARAMETER L(LIQUID,FE,TI;0)  273.00 -71347+8.25*T; 6000.00  N
REF:71 !
PARAMETER L(LIQUID,FE,TI;1) 273.00 +7434-4.5*T; 6000.00  N
REF:71 !
PARAMETER L(LIQUID,FE,TI;2) 273.00 +12155+0.25*T; 6000.00  N
REF:71 !
PARAMETER L(LIQUID,FE,ZN;0) 273.00 +58088-23.665*T; 6000.00  N
REF:57 !
PARAMETER L(LIQUID,FE,ZN;1) 273.00 +92219-55.584*T; 6000.00  N
REF:57 !
PARAMETER L(LIQUID,FE,ZN;2) 273.00 +13570; 6000.00  N
REF:57 !
PARAMETER L(LIQUID,FE,ZR;0) 273.00 -2694.9; 6000.00  N
REF:guo2008 !
PARAMETER L(LIQUID,FE,ZR;1) 273.00 -14727.8+12.2047*T; 6000.00  N
REF:guo2008 !
PARAMETER L(LIQUID,FE,ZR;2) 273.00 -2694.9; 6000.00  N
REF:guo2008 !
PARAMETER L(LIQUID,MG,MN;0) 273.00 +19125.0+12.5*T; 6000.00 N 
REF:31 !
PARAMETER L(LIQUID,MG,NI;0) 273.00 -50910+25.8*T; 6000.00  N
REF:46 !
PARAMETER L(LIQUID,MG,NI;1) 273.00 -14990+13.248*T; 6000.00  N
REF:46 !
PARAMETER L(LIQUID,MG,SI;0) 273.00 -67000+16.5*T-0.3*T*LN(T); 6000.00  N
REF:pov21 !
PARAMETER L(LIQUID,MG,SI;1) 273.00 -10000; 6000.00  N
REF:pov18 !
PARAMETER L(LIQUID,MG,SI;2) 273.00 +10000; 6000.00  N
REF:pov14 !
PARAMETER L(LIQUID,MG,ZN;0) 273.00 -77729.24+680.52266*T
   -95*T*LN(T)+.04*T**2; 6000.00  N  
REF:31 !
PARAMETER L(LIQUID,MG,ZN;1) 273.00 +3674.72+0.57139*T; 6000.00  N
REF:31 !
PARAMETER L(LIQUID,MG,ZN;2) 273.00 -1588.15; 6000.00  N
REF:31 !
PARAMETER L(LIQUID,MG,ZR;0) 273.00 +14003.84+29.34205*T; 6000.00  N
REF:31 !
PARAMETER L(LIQUID,MN,NI;0) 273.00 -85853+22.715*T; 6000.00  N
REF:13 !
PARAMETER L(LIQUID,MN,NI;1) 273.00 -1620+4.902*T; 6000.00  N
REF:13 !
PARAMETER L(LIQUID,MN,SI;0) 273.00 -139817+29.861*T; 6000.00  N
REF:4 !
PARAMETER L(LIQUID,MN,SI;1) 273.00 -34917+3.205*T; 6000.00  N
REF:4 !
PARAMETER L(LIQUID,MN,SI;2) 273.00 +46782-18.19*T; 6000.00  N
REF:4 !
PARAMETER L(LIQUID,MN,SI;3) 273.00 +16168; 6000.00  N
REF:4 !
PARAMETER L(LIQUID,MN,TI;0) 273.00 -34000+21.5*T; 6000.00  N
REF:4 !
PARAMETER L(LIQUID,MN,TI;1) 273.00 +1400; 6000.00  N
REF:4 !
PARAMETER L(LIQUID,MN,ZR;0) 273.00 -35187.553+2.6983563*T; 6000.00  N
REF:31 !
PARAMETER L(LIQUID,MN,ZR;1) 273.00 -1305.986; 6000.00  N
REF:31 !
PARAMETER L(LIQUID,MN,ZN;0)  273.00  -4666; 6000.00  N
REF:13 !
PARAMETER L(LIQUID,MN,ZN;1)  273.00  +3500; 6000.00  N
REF:pov13 !
PARAMETER L(LIQUID,NI,SI;0) 273.00 -210180+33.4*T; 6000.00  N
REF:14 !
PARAMETER L(LIQUID,NI,SI;1) 273.00 -114200+20.34*T; 6000.00  N
REF:14 !
PARAMETER L(LIQUID,NI,SI;3) 273.00 +116640-53.87*T; 6000.00  N
REF:14 !
PARAMETER L(LIQUID,NI,TI;0) 273.00 -160562.9+44.15253*T; 6000.00  N
REF:72 !
PARAMETER L(LIQUID,NI,TI;1) 273.00 -88542.4+44.63193*T; 6000.00  N
REF:72 !
PARAMETER L(LIQUID,SI,TI;0) 273.00 -236700.05+15.8192*T; 6000.00  N
REF:73 !
PARAMETER L(LIQUID,SI,TI;1) 273.00 +61500.59-4.92006*T; 6000.00  N
REF:73 !
PARAMETER L(LIQUID,SI,TI;2) 273.00 +71711.81-5.73696*T; 6000.00  N
REF:73 !
PARAMETER L(LIQUID,SI,TI;3) 273.00 -48695.02+3.8956*T; 6000.00  N
REF:73 !
PARAMETER L(LIQUID,SI,ZN;0) 273.00 +7829.25; 6000.00  N
REF:31 !
PARAMETER L(LIQUID,SI,ZN;1) 273.00 -3338.18; 6000.00  N
REF:31 !
PARAMETER L(LIQUID,SI,ZN;2) 273.00 -891.33; 6000.00  N
REF:31 !
PARAMETER L(LIQUID,SI,ZR;0) 273.00 -200000+15.2454*T; 6000.00  N 
REF:50 !
PARAMETER L(LIQUID,SI,ZR;1) 273.00 +10*T; 6000.00  N
REF:50 !
$---------------------------------------
$ LIQUID, ternary interaction parameters
$---------------------------------------
$
PARAMETER L(LIQUID,AL,CR,MG;0) 273.00 -30000; 6000.00  N
REF:pov12 !
PARAMETER L(LIQUID,AL,CR,CU;0) 273.00 -30000; 6000.00  N
REF:pov12 !
PARAMETER L(LIQUID,AL,CR,MN;0) 273.00 -240000; 6000.00  N
REF:pov14 !
PARAMETER L(LIQUID,AL,CR,NI;0) 273.00 +16000; 6000.00  N
REF:30 !
PARAMETER L(LIQUID,AL,CR,SI;0) 273.00 -73008+47.5147*T; 6000.00  N
REF:69 !
PARAMETER L(LIQUID,AL,CR,SI;1) 273.00 +12338.1; 6000.00  N
REF:69 !
PARAMETER L(LIQUID,AL,CR,SI;2) 273.00 +1e-8; 6000.00  N
REF:69 !
PARAMETER L(LIQUID,AL,CU,MG;0) 273.00 -20000+20*T; 6000.00  N
REF:pov14 !
PARAMETER L(LIQUID,AL,CU,MG;1) 273.00 +75000; 6000.00  N
REF:pov14 !
PARAMETER L(LIQUID,AL,CU,MG;2) 273.00 +75000; 6000.00  N
REF:pov14 !
PARAMETER L(LIQUID,AL,CU,MN;0) 273.00 +25000; 6000.00  N
REF:pov14 !
PARAMETER L(LIQUID,AL,CU,SI;0) 273.00 +129758.274-152.551977*T; 6000.00  N
REF:56 !
PARAMETER L(LIQUID,AL,CU,SI;1) 273.00 +154448.454-8.5615*T; 6000.00  N
REF:56 !
PARAMETER L(LIQUID,AL,CU,SI;2) 273.00 -88726.6292+40*T; 6000.00  N
REF:56 !
PARAMETER L(LIQUID,AL,CU,ZN;0) 273.00 +3.9176114E+04; 6000.00  N
REF:31 !
PARAMETER L(LIQUID,AL,CU,ZN;1) 273.00 -1.3018411E+05; 6000.00  N
REF:31 !
PARAMETER L(LIQUID,AL,CU,ZN;2) 273.00 +3.5855929E+04; 6000.00  N
REF:31 !
PARAMETER L(LIQUID,AL,FE,MG;0) 273.00 -100000; 6000.00  N
REF:52 !
PARAMETER L(LIQUID,AL,FE,MN;0) 273.00 -200000; 6000.00  N
REF:52 !
PARAMETER L(LIQUID,AL,FE,NI;0) 273.00 -306100+180*T; 6000.00  N
REF:33 !
PARAMETER L(LIQUID,AL,FE,NI;1) 273.00 +416900-120*T; 6000.00  N
REF:33 !
PARAMETER L(LIQUID,AL,FE,NI;2) 273.00 +14790-6.7*T; 6000.00  N
REF:33 !
PARAMETER L(LIQUID,AL,FE,SI;0) 273.00 -110000+100*T; 6000.00  N
REF:76 !
PARAMETER L(LIQUID,AL,FE,ZR;0) 273.00 +136237.1-100.0341*T; 6000.00  N
REF:guo2008 !
PARAMETER L(LIQUID,AL,FE,ZR;1) 273.00 -41661.8-43.2614*T; 6000.00  N
REF:guo2008 !
PARAMETER L(LIQUID,AL,FE,ZR;2) 273.00 +143613.9+8.5*T; 6000.00  N
REF:guo2008 !
PARAMETER L(LIQUID,AL,MG,MN;0) 273.00 +28000; 6000.00  N
REF:51 !
PARAMETER L(LIQUID,AL,MG,MN;1) 273.00 +1e-8; 6000.00  N
REF:51 !
PARAMETER L(LIQUID,AL,MG,MN;2) 273.00 +1e-8; 6000.00  N
REF:51 !
PARAMETER L(LIQUID,AL,MG,SI;0) 273.00 +11882; 6000.00  N
REF:34 !
PARAMETER L(LIQUID,AL,MG,SI;1) 273.00 -24207; 6000.00  N
REF:34 !
PARAMETER L(LIQUID,AL,MG,SI;2) 273.00 -38223; 6000.00  N
REF:34 !
PARAMETER L(LIQUID,AL,MG,ZN;0) 273.00 -11475.0+11.0*T; 6000.00  N
REF:31 !
PARAMETER L(LIQUID,AL,MN,SI;0) 273.00 -72818; 6000.00  N
REF:62 !
PARAMETER L(LIQUID,AL,MN,SI;1) 273.00 -16967; 6000.00  N
REF:62 !
PARAMETER L(LIQUID,AL,MN,SI;2) 273.00 -55992; 6000.00  N
REF:62 !
PARAMETER L(LIQUID,AL,NI,SI;0) 273.00 +133699.59; 6000.00  N
REF:32 !
PARAMETER L(LIQUID,AL,NI,SI;1) 273.00 +102978.23; 6000.00  N
REF:32 !
PARAMETER L(LIQUID,AL,NI,SI;2) 273.00 +1e-8; 6000.00  N
REF:32 !
PARAMETER L(LIQUID,CR,CU,FE;0) 273.00 -115799+61.673*T; 6000.00  N
REF:TURCH !
PARAMETER L(LIQUID,CR,CU,FE;1) 273.00 -89317+55.011*T; 6000.00  N
REF:TURCH !
PARAMETER L(LIQUID,CR,CU,FE;2) 273.00 +116631-57.980*T; 6000.00  N
REF:TURCH !
PARAMETER L(LIQUID,CR,CU,ZR;0) 273.00 +62531.693; 6000.00  N
REF:31 !
PARAMETER L(LIQUID,CR,CU,ZR;1) 273.00 +69059.941; 6000.00  N
REF:31 !
PARAMETER L(LIQUID,CR,CU,ZR;2) 273.00 -71432.45; 6000.00  N
REF:31 !
PARAMETER L(LIQUID,CR,FE,MN;0) 273.00 +2378; 6000.00  N
REF:8 !
PARAMETER L(LIQUID,CR,FE,NI;0) 273.00 +140000-50*T; 6000.00  N
REF:5 !
PARAMETER L(LIQUID,CR,FE,NI;1) 273.00 +100000-50*T; 6000.00  N
REF:5 !
PARAMETER L(LIQUID,CR,FE,NI;2) 273.00 +80000-50*T; 6000.00  N
REF:5 !
PARAMETER L(LIQUID,CR,FE,SI;0) 273.00 +60000-50*T; 6000.00  N
REF:12 !
PARAMETER L(LIQUID,CR,FE,TI;0) 273.00 -90000; 6000.00  N
REF:9 !
PARAMETER L(LIQUID,CR,FE,TI;1) 273.00 +70000; 6000.00  N
REF:9 !
PARAMETER L(LIQUID,CR,FE,TI;2) 273.00 -90000; 6000.00  N
REF:9 !
PARAMETER L(LIQUID,CU,FE,MN;0) 273.00 +241298-140*T; 6000.00  N
REF:27 !
PARAMETER L(LIQUID,CU,FE,MN;1) 273.00 +82096-40*T; 6000.00  N
REF:27 !
PARAMETER L(LIQUID,CU,FE,MN;2) 273.00 +25901.5-20*T; 6000.00  N
REF:27 !
PARAMETER L(LIQUID,CU,FE,ZN;0) 273.00 +120000-95*T; 6000.00  N
REF:57 !
PARAMETER L(LIQUID,CU,MG,SI;0) 273.00 +0.0001; 6000.00  N
REF:31 !
PARAMETER L(LIQUID,CU,MG,SI;1) 273.00 -141736; 6000.00  N
REF:31 !
PARAMETER L(LIQUID,CU,MG,SI;2) 273.00 +0.0001; 6000.00 N
REF:31 !
PARAMETER L(LIQUID,CU,MN,SI;0) 273.00 +1e-8; 6000.00 N
REF:79 !
PARAMETER L(LIQUID,CU,MN,SI;1) 273.00 -9731.5+10*T; 6000.00 N
REF:79 !
PARAMETER L(LIQUID,CU,MN,SI;2) 273.00 -69731.5+10*T; 6000.00 N
REF:79 !
PARAMETER L(LIQUID,FE,MG,SI;0) 273.00 +1E-10; 6000.00  N
REF:pov09 !
PARAMETER L(LIQUID,FE,MN,NI;0) 273.00 +1E-7; 6000.00  N
REF:9 !
PARAMETER L(LIQUID,FE,MN,SI;0) 273.00 -180473; 6000.00  N
REF:18 !
PARAMETER L(LIQUID,FE,MN,SI;1) 273.00 -95027; 6000.00  N
REF:18 !
PARAMETER L(LIQUID,FE,MN,SI;2) 273.00 +154386; 6000.00  N
REF:18 !
PARAMETER L(LIQUID,FE,NI,SI;0) 273.00 +100000-50*T; 6000.00  N
REF:12 !
